Repository: MKMousa/cms-nanoinf

# cms-nanoinf
The NanoInformatics Portal of CMS Zewail City

File: full-materials-data.csv (part 1 of 2)
ID,Family,Core,Additional,Surface Chemistry,Shape,Size,Charge,Dose,Toxicity
nbi_0001,metal,gold [Au],N/A,2-(2-mercaptoethoxy)ethanol [MEE],spherical,1.5,0,1.60E-08,0
nbi_0001,metal,gold [Au],N/A,2-(2-mercaptoethoxy)ethanol [MEE],spherical,1.5,0,8.00E-08,0
nbi_0001,metal,gold [Au],N/A,2-(2-mercaptoethoxy)ethanol [MEE],spherical,1.5,0,4.00E-07,0
nbi_0001,metal,gold [Au],N/A,2-(2-mercaptoethoxy)ethanol [MEE],spherical,1.5,0,2.00E-06,0
nbi_0001,metal,gold [Au],N/A,2-(2-mercaptoethoxy)ethanol [MEE],spherical,1.5,0,1.00E-05,0.05
nbi_0001,metal,gold [Au],N/A,2-(2-mercaptoethoxy)ethanol [MEE],spherical,1.5,0,5.00E-05,0.09
nbi_0001,metal,gold [Au],N/A,2-(2-mercaptoethoxy)ethanol [MEE],spherical,1.5,0,0.00025,0.09
nbi_0002,metal,gold [Au],N/A,"N,N,N-trimethylammoniumethanethiol [TMAT]",spherical,0.8,+,1.60E-08,0.04
nbi_0002,metal,gold [Au],N/A,"N,N,N-trimethylammoniumethanethiol [TMAT]",spherical,0.8,+,8.00E-08,0.16
nbi_0002,metal,gold [Au],N/A,"N,N,N-trimethylammoniumethanethiol [TMAT]",spherical,0.8,+,4.00E-07,0.29
nbi_0002,metal,gold [Au],N/A,"N,N,N-trimethylammoniumethanethiol [TMAT]",spherical,0.8,+,2.00E-06,0.58
nbi_0002,metal,gold [Au],N/A,"N,N,N-trimethylammoniumethanethiol [TMAT]",spherical,0.8,+,1.00E-05,0.62
nbi_0002,metal,gold [Au],N/A,"N,N,N-trimethylammoniumethanethiol [TMAT]",spherical,0.8,+,5.00E-05,0.83
nbi_0002,metal,gold [Au],N/A,"N,N,N-trimethylammoniumethanethiol [TMAT]",spherical,0.8,+,0.00025,1
nbi_0003,metal,gold [Au],N/A,2-mercaptoethanesulfonate [MES],spherical,0.8,-,1.60E-08,0
nbi_0003,metal,gold [Au],N/A,2-mercaptoethanesulfonate [MES],spherical,0.8,-,8.00E-08,0
nbi_0003,metal,gold [Au],N/A,2-mercaptoethanesulfonate [MES],spherical,0.8,-,4.00E-07,0
nbi_0003,metal,gold [Au],N/A,2-mercaptoethanesulfonate [MES],spherical,0.8,-,2.00E-06,0.04
nbi_0003,metal,gold [Au],N/A,2-mercaptoethanesulfonate [MES],spherical,0.8,-,1.00E-05,0.07
nbi_0003,metal,gold [Au],N/A,2-mercaptoethanesulfonate [MES],spherical,0.8,-,5.00E-05,0.07
nbi_0003,metal,gold [Au],N/A,2-mercaptoethanesulfonate [MES],spherical,0.8,-,0.00025,0.15
nbi_0004,metal,gold [Au],N/A,2-(2-mercaptoethoxy)ethanol [MEE],spherical,0.8,0,1.60E-08,0
nbi_0004,metal,gold [Au],N/A,2-(2-mercaptoethoxy)ethanol [MEE],spherical,0.8,0,8.00E-08,0.04
nbi_0004,metal,gold [Au],N/A,2-(2-mercaptoethoxy)ethanol [MEE],spherical,0.8,0,4.00E-07,0
nbi_0004,metal,gold [Au],N/A,2-(2-mercaptoethoxy)ethanol [MEE],spherical,0.8,0,2.00E-06,0.04
nbi_0004,metal,gold [Au],N/A,2-(2-mercaptoethoxy)ethanol [MEE],spherical,0.8,0,1.00E-05,0.04
nbi_0004,metal,gold [Au],N/A,2-(2-mercaptoethoxy)ethanol [MEE],spherical,0.8,0,5.00E-05,0.05
nbi_0004,metal,gold [Au],N/A,2-(2-mercaptoethoxy)ethanol [MEE],spherical,0.8,0,0.00025,0.1
nbi_0005,metal,gold [Au],N/A,"N,N,N-trimethylammoniumethanethiol [TMAT]",spherical,1.5,+,1.60E-08,0
nbi_0005,metal,gold [Au],N/A,"N,N,N-trimethylammoniumethanethiol [TMAT]",spherical,1.5,+,8.00E-08,0.14
nbi_0005,metal,gold [Au],N/A,"N,N,N-trimethylammoniumethanethiol [TMAT]",spherical,1.5,+,4.00E-07,0.16
nbi_0005,metal,gold [Au],N/A,"N,N,N-trimethylammoniumethanethiol [TMAT]",spherical,1.5,+,2.00E-06,0.16
nbi_0005,metal,gold [Au],N/A,"N,N,N-trimethylammoniumethanethiol [TMAT]",spherical,1.5,+,1.00E-05,0.45
nbi_0005,metal,gold [Au],N/A,"N,N,N-trimethylammoniumethanethiol [TMAT]",spherical,1.5,+,5.00E-05,0.83
nbi_0005,metal,gold [Au],N/A,"N,N,N-trimethylammoniumethanethiol [TMAT]",spherical,1.5,+,0.00025,1
nbi_0006,metal,gold [Au],N/A,"N,N,N-trimethylammoniumethanethiol [TMAT]",spherical,1.5,+,1.60E-08,0.02
nbi_0006,metal,gold [Au],N/A,"N,N,N-trimethylammoniumethanethiol [TMAT]",spherical,1.5,+,8.00E-08,0.26
nbi_0006,metal,gold [Au],N/A,"N,N,N-trimethylammoniumethanethiol [TMAT]",spherical,1.5,+,4.00E-07,0.31
nbi_0006,metal,gold [Au],N/A,"N,N,N-trimethylammoniumethanethiol [TMAT]",spherical,1.5,+,2.00E-06,0.51
nbi_0006,metal,gold [Au],N/A,"N,N,N-trimethylammoniumethanethiol [TMAT]",spherical,1.5,+,1.00E-05,0.72
nbi_0006,metal,gold [Au],N/A,"N,N,N-trimethylammoniumethanethiol [TMAT]",spherical,1.5,+,5.00E-05,0.84
nbi_0006,metal,gold [Au],N/A,"N,N,N-trimethylammoniumethanethiol [TMAT]",spherical,1.5,+,0.00025,1
nbi_0007,metal,gold [Au],N/A,"N,N,N-trimethylammoniumethanethiol [TMAT]",spherical,1.5,+,1.60E-08,0.12
nbi_0007,metal,gold [Au],N/A,"N,N,N-trimethylammoniumethanethiol [TMAT]",spherical,1.5,+,8.00E-08,0.33
nbi_0007,metal,gold [Au],N/A,"N,N,N-trimethylammoniumethanethiol [TMAT]",spherical,1.5,+,4.00E-07,0.7
nbi_0007,metal,gold [Au],N/A,"N,N,N-trimethylammoniumethanethiol [TMAT]",spherical,1.5,+,2.00E-06,0.65
nbi_0007,metal,gold [Au],N/A,"N,N,N-trimethylammoniumethanethiol [TMAT]",spherical,1.5,+,1.00E-05,0.86
nbi_0007,metal,gold [Au],N/A,"N,N,N-trimethylammoniumethanethiol [TMAT]",spherical,1.5,+,5.00E-05,0.91
nbi_0007,metal,gold [Au],N/A,"N,N,N-trimethylammoniumethanethiol [TMAT]",spherical,1.5,+,0.00025,1
nbi_0008,metal,gold [Au],N/A,2-mercaptoethanesulfonate [MES],spherical,1.5,-,1.60E-08,0
nbi_0008,metal,gold [Au],N/A,2-mercaptoethanesulfonate [MES],spherical,1.5,-,8.00E-08,0.02
nbi_0008,metal,gold [Au],N/A,2-mercaptoethanesulfonate [MES],spherical,1.5,-,4.00E-07,0.05
nbi_0008,metal,gold [Au],N/A,2-mercaptoethanesulfonate [MES],spherical,1.5,-,2.00E-06,0.16
nbi_0008,metal,gold [Au],N/A,2-mercaptoethanesulfonate [MES],spherical,1.5,-,1.00E-05,0.5
nbi_0008,metal,gold [Au],N/A,2-mercaptoethanesulfonate [MES],spherical,1.5,-,5.00E-05,0.08
nbi_0008,metal,gold [Au],N/A,2-mercaptoethanesulfonate [MES],spherical,1.5,-,0.00025,0.16
nbi_0009,metal,gold [Au],N/A,2-mercaptoethanesulfonate [MES],spherical,1.5,-,1.60E-08,0
nbi_0009,metal,gold [Au],N/A,2-mercaptoethanesulfonate [MES],spherical,1.5,-,8.00E-08,0
nbi_0009,metal,gold [Au],N/A,2-mercaptoethanesulfonate [MES],spherical,1.5,-,4.00E-07,0.08
nbi_0009,metal,gold [Au],N/A,2-mercaptoethanesulfonate [MES],spherical,1.5,-,2.00E-06,0
nbi_0009,metal,gold [Au],N/A,2-mercaptoethanesulfonate [MES],spherical,1.5,-,1.00E-05,0
nbi_0009,metal,gold [Au],N/A,2-mercaptoethanesulfonate [MES],spherical,1.5,-,5.00E-05,0.08
nbi_0009,metal,gold [Au],N/A,2-mercaptoethanesulfonate [MES],spherical,1.5,-,0.00025,0.5
nbi_0010,metal,gold [Au],N/A,2-mercaptoethanesulfonate [MES],spherical,1.5,-,1.60E-08,0
nbi_0010,metal,gold [Au],N/A,2-mercaptoethanesulfonate [MES],spherical,1.5,-,8.00E-08,0
nbi_0010,metal,gold [Au],N/A,2-mercaptoethanesulfonate [MES],spherical,1.5,-,4.00E-07,0.01
nbi_0010,metal,gold [Au],N/A,2-mercaptoethanesulfonate [MES],spherical,1.5,-,2.00E-06,0.08
nbi_0010,metal,gold [Au],N/A,2-mercaptoethanesulfonate [MES],spherical,1.5,-,1.00E-05,0.01
nbi_0010,metal,gold [Au],N/A,2-mercaptoethanesulfonate [MES],spherical,1.5,-,5.00E-05,0
nbi_0010,metal,gold [Au],N/A,2-mercaptoethanesulfonate [MES],spherical,1.5,-,0.00025,0.08
nbi_0012,metal,gold [Au],N/A,"N,N,N-trimethylammoniumethanethiol [TMAT]",spherical,10,+,1.60E-08,0
nbi_0012,metal,gold [Au],N/A,"N,N,N-trimethylammoniumethanethiol [TMAT]",spherical,10,+,8.00E-08,0
nbi_0012,metal,gold [Au],N/A,"N,N,N-trimethylammoniumethanethiol [TMAT]",spherical,10,+,4.00E-07,0
nbi_0012,metal,gold [Au],N/A,"N,N,N-trimethylammoniumethanethiol [TMAT]",spherical,10,+,2.00E-06,0.04
nbi_0012,metal,gold [Au],N/A,"N,N,N-trimethylammoniumethanethiol [TMAT]",spherical,10,+,1.00E-05,0.08
nbi_0012,metal,gold [Au],N/A,"N,N,N-trimethylammoniumethanethiol [TMAT]",spherical,10,+,5.00E-05,0.36
nbi_0012,metal,gold [Au],N/A,"N,N,N-trimethylammoniumethanethiol [TMAT]",spherical,10,+,0.00025,0.48
nbi_0013,metal,gold [Au],N/A,6-mercaptohexanoic acid [MHA],spherical,10,-,1.60E-08,0.08
nbi_0013,metal,gold [Au],N/A,6-mercaptohexanoic acid [MHA],spherical,10,-,8.00E-08,0.01
nbi_0013,metal,gold [Au],N/A,6-mercaptohexanoic acid [MHA],spherical,10,-,4.00E-07,0.02
nbi_0013,metal,gold [Au],N/A,6-mercaptohexanoic acid [MHA],spherical,10,-,2.00E-06,0.04
nbi_0013,metal,gold [Au],N/A,6-mercaptohexanoic acid [MHA],spherical,10,-,1.00E-05,0.06
nbi_0013,metal,gold [Au],N/A,6-mercaptohexanoic acid [MHA],spherical,10,-,5.00E-05,0.51
nbi_0013,metal,gold [Au],N/A,6-mercaptohexanoic acid [MHA],spherical,10,-,0.00025,0.9
nbi_0014,metal,gold [Au],N/A,"2,2,2-[mercaptoethoxy(ethoxy)]ethanol [MEEE]",spherical,0.8,0,1.60E-08,0
nbi_0014,metal,gold [Au],N/A,"2,2,2-[mercaptoethoxy(ethoxy)]ethanol [MEEE]",spherical,0.8,0,8.00E-08,0.01
nbi_0014,metal,gold [Au],N/A,"2,2,2-[mercaptoethoxy(ethoxy)]ethanol [MEEE]",spherical,0.8,0,4.00E-07,0
nbi_0014,metal,gold [Au],N/A,"2,2,2-[mercaptoethoxy(ethoxy)]ethanol [MEEE]",spherical,0.8,0,2.00E-06,0
nbi_0014,metal,gold [Au],N/A,"2,2,2-[mercaptoethoxy(ethoxy)]ethanol [MEEE]",spherical,0.8,0,1.00E-05,0.01
nbi_0014,metal,gold [Au],N/A,"2,2,2-[mercaptoethoxy(ethoxy)]ethanol [MEEE]",spherical,0.8,0,5.00E-05,0.01
nbi_0014,metal,gold [Au],N/A,"2,2,2-[mercaptoethoxy(ethoxy)]ethanol [MEEE]",spherical,0.8,0,0.00025,0.01
nbi_0015,metal,gold [Au],N/A,"2,2,2-[mercaptoethoxy(ethoxy)]ethanol [MEEE]",spherical,1.5,0,1.60E-08,0
nbi_0015,metal,gold [Au],N/A,"2,2,2-[mercaptoethoxy(ethoxy)]ethanol [MEEE]",spherical,1.5,0,8.00E-08,0
nbi_0015,metal,gold [Au],N/A,"2,2,2-[mercaptoethoxy(ethoxy)]ethanol [MEEE]",spherical,1.5,0,4.00E-07,0.01
nbi_0015,metal,gold [Au],N/A,"2,2,2-[mercaptoethoxy(ethoxy)]ethanol [MEEE]",spherical,1.5,0,2.00E-06,0
nbi_0015,metal,gold [Au],N/A,"2,2,2-[mercaptoethoxy(ethoxy)]ethanol [MEEE]",spherical,1.5,0,1.00E-05,0.01
nbi_0015,metal,gold [Au],N/A,"2,2,2-[mercaptoethoxy(ethoxy)]ethanol [MEEE]",spherical,1.5,0,5.00E-05,0.05
nbi_0015,metal,gold [Au],N/A,"2,2,2-[mercaptoethoxy(ethoxy)]ethanol [MEEE]",spherical,1.5,0,0.00025,0.09
nbi_0016,metal,gold [Au],N/A,"2,2,2-[mercaptoethoxy(ethoxy)]ethanol [MEEE]",spherical,10,0,1.60E-08,0
nbi_0016,metal,gold [Au],N/A,"2,2,2-[mercaptoethoxy(ethoxy)]ethanol [MEEE]",spherical,10,0,8.00E-08,0.01
nbi_0016,metal,gold [Au],N/A,"2,2,2-[mercaptoethoxy(ethoxy)]ethanol [MEEE]",spherical,10,0,4.00E-07,0.02
nbi_0016,metal,gold [Au],N/A,"2,2,2-[mercaptoethoxy(ethoxy)]ethanol [MEEE]",spherical,10,0,2.00E-06,0.04
nbi_0016,metal,gold [Au],N/A,"2,2,2-[mercaptoethoxy(ethoxy)]ethanol [MEEE]",spherical,10,0,1.00E-05,0.01
nbi_0016,metal,gold [Au],N/A,"2,2,2-[mercaptoethoxy(ethoxy)]ethanol [MEEE]",spherical,10,0,5.00E-05,0.04
nbi_0016,metal,gold [Au],N/A,"2,2,2-[mercaptoethoxy(ethoxy)]ethanol [MEEE]",spherical,10,0,0.00025,0.02
nbi_0017,metal,gold [Au],N/A,2-mercaptoethylphosphonic acid [MEPA],spherical,1.5,-,1.60E-08,0.11
nbi_0017,metal,gold [Au],N/A,2-mercaptoethylphosphonic acid [MEPA],spherical,1.5,-,8.00E-08,0.06
nbi_0017,metal,gold [Au],N/A,2-mercaptoethylphosphonic acid [MEPA],spherical,1.5,-,4.00E-07,0.11
nbi_0017,metal,gold [Au],N/A,2-mercaptoethylphosphonic acid [MEPA],spherical,1.5,-,2.00E-06,0
nbi_0017,metal,gold [Au],N/A,2-mercaptoethylphosphonic acid [MEPA],spherical,1.5,-,1.00E-05,0.06
nbi_0017,metal,gold [Au],N/A,2-mercaptoethylphosphonic acid [MEPA],spherical,1.5,-,5.00E-05,0.1
nbi_0017,metal,gold [Au],N/A,2-mercaptoethylphosphonic acid [MEPA],spherical,1.5,-,0.00025,0.19
nbi_0027,dendrimer,"1,4-diaminobutane [DAB]",N/A,amine,unknown,3,+,1.60E-08,0
nbi_0027,dendrimer,"1,4-diaminobutane [DAB]",N/A,amine,unknown,3,+,8.00E-08,0.01
nbi_0027,dendrimer,"1,4-diaminobutane [DAB]",N/A,amine,unknown,3,+,4.00E-07,0.17
nbi_0027,dendrimer,"1,4-diaminobutane [DAB]",N/A,amine,unknown,3,+,2.00E-06,0.53
nbi_0027,dendrimer,"1,4-diaminobutane [DAB]",N/A,amine,unknown,3,+,1.00E-05,1
nbi_0027,dendrimer,"1,4-diaminobutane [DAB]",N/A,amine,unknown,3,+,5.00E-05,1
nbi_0027,dendrimer,"1,4-diaminobutane [DAB]",N/A,amine,unknown,3,+,0.00025,1
nbi_0028,dendrimer,"1,4-diaminobutane [DAB]",N/A,amine,unknown,4,+,1.60E-08,0
nbi_0028,dendrimer,"1,4-diaminobutane [DAB]",N/A,amine,unknown,4,+,8.00E-08,0
nbi_0028,dendrimer,"1,4-diaminobutane [DAB]",N/A,amine,unknown,4,+,4.00E-07,0
nbi_0028,dendrimer,"1,4-diaminobutane [DAB]",N/A,amine,unknown,4,+,2.00E-06,0
nbi_0028,dendrimer,"1,4-diaminobutane [DAB]",N/A,amine,unknown,4,+,1.00E-05,0.7
nbi_0028,dendrimer,"1,4-diaminobutane [DAB]",N/A,amine,unknown,4,+,5.00E-05,1
nbi_0028,dendrimer,"1,4-diaminobutane [DAB]",N/A,amine,unknown,4,+,0.00025,1
nbi_0029,dendrimer,"1,4-diaminobutane [DAB]",N/A,amine,unknown,5,+,1.60E-08,0
nbi_0029,dendrimer,"1,4-diaminobutane [DAB]",N/A,amine,unknown,5,+,8.00E-08,0
nbi_0029,dendrimer,"1,4-diaminobutane [DAB]",N/A,amine,unknown,5,+,4.00E-07,0
nbi_0029,dendrimer,"1,4-diaminobutane [DAB]",N/A,amine,unknown,5,+,2.00E-06,0.03
nbi_0029,dendrimer,"1,4-diaminobutane [DAB]",N/A,amine,unknown,5,+,1.00E-05,0.99
nbi_0029,dendrimer,"1,4-diaminobutane [DAB]",N/A,amine,unknown,5,+,5.00E-05,1
nbi_0029,dendrimer,"1,4-diaminobutane [DAB]",N/A,amine,unknown,5,+,0.00025,1
nbi_0030,dendrimer,"1,4-diaminobutane [DAB]",N/A,amine,unknown,6,+,1.60E-08,0.13
nbi_0030,dendrimer,"1,4-diaminobutane [DAB]",N/A,amine,unknown,6,+,8.00E-08,0.18
nbi_0030,dendrimer,"1,4-diaminobutane [DAB]",N/A,amine,unknown,6,+,4.00E-07,0.21
nbi_0030,dendrimer,"1,4-diaminobutane [DAB]",N/A,amine,unknown,6,+,2.00E-06,0.16
nbi_0030,dendrimer,"1,4-diaminobutane [DAB]",N/A,amine,unknown,6,+,1.00E-05,0.28
nbi_0030,dendrimer,"1,4-diaminobutane [DAB]",N/A,amine,unknown,6,+,5.00E-05,1
nbi_0030,dendrimer,"1,4-diaminobutane [DAB]",N/A,amine,unknown,6,+,0.00025,1
nbi_0031,dendrimer,"1,4-diaminobutane [DAB]",N/A,succinamic acid,unknown,6,-,1.60E-08,0
nbi_0031,dendrimer,"1,4-diaminobutane [DAB]",N/A,succinamic acid,unknown,6,-,8.00E-08,0
nbi_0031,dendrimer,"1,4-diaminobutane [DAB]",N/A,succinamic acid,unknown,6,-,4.00E-07,0
nbi_0031,dendrimer,"1,4-diaminobutane [DAB]",N/A,succinamic acid,unknown,6,-,2.00E-06,0.01
nbi_0031,dendrimer,"1,4-diaminobutane [DAB]",N/A,succinamic acid,unknown,6,-,1.00E-05,0.01
nbi_0031,dendrimer,"1,4-diaminobutane [DAB]",N/A,succinamic acid,unknown,6,-,5.00E-05,0.05
nbi_0031,dendrimer,"1,4-diaminobutane [DAB]",N/A,succinamic acid,unknown,6,-,0.00025,0.11
nbi_0032,dendrimer,"1,4-diaminobutane [DAB]",N/A,amidoethanol,unknown,6,0,1.60E-08,0
nbi_0032,dendrimer,"1,4-diaminobutane [DAB]",N/A,amidoethanol,unknown,6,0,8.00E-08,0.04
nbi_0032,dendrimer,"1,4-diaminobutane [DAB]",N/A,amidoethanol,unknown,6,0,4.00E-07,0.01
nbi_0032,dendrimer,"1,4-diaminobutane [DAB]",N/A,amidoethanol,unknown,6,0,2.00E-06,0.1
nbi_0032,dendrimer,"1,4-diaminobutane [DAB]",N/A,amidoethanol,unknown,6,0,1.00E-05,0.13
nbi_0032,dendrimer,"1,4-diaminobutane [DAB]",N/A,amidoethanol,unknown,6,0,5.00E-05,0.12
nbi_0032,dendrimer,"1,4-diaminobutane [DAB]",N/A,amidoethanol,unknown,6,0,0.00025,0.27
nbi_0035,metal oxide,aluminum oxide [Al2O3],N/A,unknown,spherical,25,0,1.60E-08,0.08
nbi_0035,metal oxide,aluminum oxide [Al2O3],N/A,unknown,spherical,25,0,8.00E-08,0.09
nbi_0035,metal oxide,aluminum oxide [Al2O3],N/A,unknown,spherical,25,0,4.00E-07,0.08
nbi_0035,metal oxide,aluminum oxide [Al2O3],N/A,unknown,spherical,25,0,2.00E-06,0.1
nbi_0035,metal oxide,aluminum oxide [Al2O3],N/A,unknown,spherical,25,0,1.00E-05,0.08
nbi_0035,metal oxide,aluminum oxide [Al2O3],N/A,unknown,spherical,25,0,5.00E-05,0
nbi_0035,metal oxide,aluminum oxide [Al2O3],N/A,unknown,spherical,25,0,0.00025,0
nbi_0036,metal oxide,titanium dioxide [TiO2],N/A,unknown,spherical,30,0,1.60E-08,0.04
nbi_0036,metal oxide,titanium dioxide [TiO2],N/A,unknown,spherical,30,0,8.00E-08,0.04
nbi_0036,metal oxide,titanium dioxide [TiO2],N/A,unknown,spherical,30,0,4.00E-07,0.08
nbi_0036,metal oxide,titanium dioxide [TiO2],N/A,unknown,spherical,30,0,2.00E-06,0
nbi_0036,metal oxide,titanium dioxide [TiO2],N/A,unknown,spherical,30,0,1.00E-05,0.01
nbi_0036,metal oxide,titanium dioxide [TiO2],N/A,unknown,spherical,30,0,5.00E-05,0.17
nbi_0036,metal oxide,titanium dioxide [TiO2],N/A,unknown,spherical,30,0,0.00025,0.17
nbi_0037,metal oxide,zirconium oxide [O2Zr],N/A,unknown,spherical,49.5,0,1.60E-08,0.09
nbi_0037,metal oxide,zirconium oxide [O2Zr],N/A,unknown,spherical,49.5,0,8.00E-08,0.12
nbi_0037,metal oxide,zirconium oxide [O2Zr],N/A,unknown,spherical,49.5,0,4.00E-07,0.09
nbi_0037,metal oxide,zirconium oxide [O2Zr],N/A,unknown,spherical,49.5,0,2.00E-06,0.16
nbi_0037,metal oxide,zirconium oxide [O2Zr],N/A,unknown,spherical,49.5,0,1.00E-05,0.08
nbi_0037,metal oxide,zirconium oxide [O2Zr],N/A,unknown,spherical,49.5,0,5.00E-05,0.01
nbi_0037,metal oxide,zirconium oxide [O2Zr],N/A,unknown,spherical,49.5,0,0.00025,0.25
nbi_0038,metal oxide,cerium oxide [CeO2],N/A,unknown,spherical,12.5,0,1.60E-08,0.16
nbi_0038,metal oxide,cerium oxide [CeO2],N/A,unknown,spherical,12.5,0,8.00E-08,0.08
nbi_0038,metal oxide,cerium oxide [CeO2],N/A,unknown,spherical,12.5,0,4.00E-07,0.12
nbi_0038,metal oxide,cerium oxide [CeO2],N/A,unknown,spherical,12.5,0,2.00E-06,0.24
nbi_0038,metal oxide,cerium oxide [CeO2],N/A,unknown,spherical,12.5,0,1.00E-05,0.2
nbi_0038,metal oxide,cerium oxide [CeO2],N/A,unknown,spherical,12.5,0,5.00E-05,0.23
nbi_0038,metal oxide,cerium oxide [CeO2],N/A,unknown,spherical,12.5,0,0.00025,0.24
nbi_0039,metal oxide,gadolinium oxide [Gd2O3],N/A,unknown,cylindrical,24.5,0,1.60E-08,0
nbi_0039,metal oxide,gadolinium oxide [Gd2O3],N/A,unknown,cylindrical,24.5,0,8.00E-08,0
nbi_0039,metal oxide,gadolinium oxide [Gd2O3],N/A,unknown,cylindrical,24.5,0,4.00E-07,0
nbi_0039,metal oxide,gadolinium oxide [Gd2O3],N/A,unknown,cylindrical,24.5,0,2.00E-06,0.06
nbi_0039,metal oxide,gadolinium oxide [Gd2O3],N/A,unknown,cylindrical,24.5,0,1.00E-05,0.09
nbi_0039,metal oxide,gadolinium oxide [Gd2O3],N/A,unknown,cylindrical,24.5,0,5.00E-05,0.09
nbi_0039,metal oxide,gadolinium oxide [Gd2O3],N/A,unknown,cylindrical,24.5,0,0.00025,0.09
nbi_0040,metal oxide,dysprosium oxide [Dy2O3],N/A,unknown,irregular-angular,24.5,0,1.60E-08,0
nbi_0040,metal oxide,dysprosium oxide [Dy2O3],N/A,unknown,irregular-angular,24.5,0,8.00E-08,0.12
nbi_0040,metal oxide,dysprosium oxide [Dy2O3],N/A,unknown,irregular-angular,24.5,0,4.00E-07,0.05
nbi_0040,metal oxide,dysprosium oxide [Dy2O3],N/A,unknown,irregular-angular,24.5,0,2.00E-06,0.13
nbi_0040,metal oxide,dysprosium oxide [Dy2O3],N/A,unknown,irregular-angular,24.5,0,1.00E-05,0.05
nbi_0040,metal oxide,dysprosium oxide [Dy2O3],N/A,unknown,irregular-angular,24.5,0,5.00E-05,0.09
nbi_0040,metal oxide,dysprosium oxide [Dy2O3],N/A,unknown,irregular-angular,24.5,0,0.00025,0.66
nbi_0041,metal oxide,yttrium oxide [Y2O3],N/A,unknown,irregular-angular,24.5,0,1.60E-08,0.01
nbi_0041,metal oxide,yttrium oxide [Y2O3],N/A,unknown,irregular-angular,24.5,0,8.00E-08,0.14
nbi_0041,metal oxide,yttrium oxide [Y2O3],N/A,unknown,irregular-angular,24.5,0,4.00E-07,0.15
nbi_0041,metal oxide,yttrium oxide [Y2O3],N/A,unknown,irregular-angular,24.5,0,2.00E-06,0.15
nbi_0041,metal oxide,yttrium oxide [Y2O3],N/A,unknown,irregular-angular,24.5,0,1.00E-05,0.11
nbi_0041,metal oxide,yttrium oxide [Y2O3],N/A,unknown,irregular-angular,24.5,0,5.00E-05,0.3
nbi_0041,metal oxide,yttrium oxide [Y2O3],N/A,unknown,irregular-angular,24.5,0,0.00025,0.24
nbi_0042,metal oxide,holmium oxide [Ho2O3],N/A,unknown,irregular-angular,24.5,0,1.60E-08,0.12
nbi_0042,metal oxide,holmium oxide [Ho2O3],N/A,unknown,irregular-angular,24.5,0,8.00E-08,0.25
nbi_0042,metal oxide,holmium oxide [Ho2O3],N/A,unknown,irregular-angular,24.5,0,4.00E-07,0.21
nbi_0042,metal oxide,holmium oxide [Ho2O3],N/A,unknown,irregular-angular,24.5,0,2.00E-06,0.22
nbi_0042,metal oxide,holmium oxide [Ho2O3],N/A,unknown,irregular-angular,24.5,0,1.00E-05,0.21
nbi_0042,metal oxide,holmium oxide [Ho2O3],N/A,unknown,irregular-angular,24.5,0,5.00E-05,0.43
nbi_0042,metal oxide,holmium oxide [Ho2O3],N/A,unknown,irregular-angular,24.5,0,0.00025,0.97
nbi_0043,metal oxide,samarium oxide [Sm2O3],N/A,unknown,irregular-angular,24.5,0,1.60E-08,0.12
nbi_0043,metal oxide,samarium oxide [Sm2O3],N/A,unknown,irregular-angular,24.5,0,8.00E-08,0.12
nbi_0043,metal oxide,samarium oxide [Sm2O3],N/A,unknown,irregular-angular,24.5,0,4.00E-07,0.1
nbi_0043,metal oxide,samarium oxide [Sm2O3],N/A,unknown,irregular-angular,24.5,0,2.00E-06,0.1
nbi_0043,metal oxide,samarium oxide [Sm2O3],N/A,unknown,irregular-angular,24.5,0,1.00E-05,0.21
nbi_0043,metal oxide,samarium oxide [Sm2O3],N/A,unknown,irregular-angular,24.5,0,5.00E-05,0.53
nbi_0043,metal oxide,samarium oxide [Sm2O3],N/A,unknown,irregular-angular,24.5,0,0.00025,0.96
nbi_0044,metal oxide,aluminum oxide [Al2O3],silicon dioxide [SiO2],unknown,irregular-angular,24.5,0,1.60E-08,0.04
nbi_0044,metal oxide,aluminum oxide [Al2O3],silicon dioxide [SiO2],unknown,irregular-angular,24.5,0,8.00E-08,0
nbi_0044,metal oxide,aluminum oxide [Al2O3],silicon dioxide [SiO2],unknown,irregular-angular,24.5,0,4.00E-07,0.04
nbi_0044,metal oxide,aluminum oxide [Al2O3],silicon dioxide [SiO2],unknown,irregular-angular,24.5,0,2.00E-06,0
nbi_0044,metal oxide,aluminum oxide [Al2O3],silicon dioxide [SiO2],unknown,irregular-angular,24.5,0,1.00E-05,0.12
nbi_0044,metal oxide,aluminum oxide [Al2O3],silicon dioxide [SiO2],unknown,irregular-angular,24.5,0,5.00E-05,0.17
nbi_0044,metal oxide,aluminum oxide [Al2O3],silicon dioxide [SiO2],unknown,irregular-angular,24.5,0,0.00025,0.3
nbi_0045,metal oxide,erbium oxide [Er2O3],N/A,unknown,spherical,24.5,0,1.60E-08,0
nbi_0045,metal oxide,erbium oxide [Er2O3],N/A,unknown,spherical,24.5,0,8.00E-08,0.12
nbi_0045,metal oxide,erbium oxide [Er2O3],N/A,unknown,spherical,24.5,0,4.00E-07,0.09
nbi_0045,metal oxide,erbium oxide [Er2O3],N/A,unknown,spherical,24.5,0,2.00E-06,0.11
nbi_0045,metal oxide,erbium oxide [Er2O3],N/A,unknown,spherical,24.5,0,1.00E-05,0.2
nbi_0045,metal oxide,erbium oxide [Er2O3],N/A,unknown,spherical,24.5,0,5.00E-05,0.77
nbi_0045,metal oxide,erbium oxide [Er2O3],N/A,unknown,spherical,24.5,0,0.00025,0.84
nbi_0046,polymeric,polystyrene,N/A,unknown,spherical,20,0,1.30E-08,0
nbi_0046,polymeric,polystyrene,N/A,unknown,spherical,20,0,6.40E-08,0
nbi_0046,polymeric,polystyrene,N/A,unknown,spherical,20,0,3.20E-07,0
nbi_0046,polymeric,polystyrene,N/A,unknown,spherical,20,0,1.00E-06,0
nbi_0046,polymeric,polystyrene,N/A,unknown,spherical,20,0,8.00E-06,0
nbi_0046,polymeric,polystyrene,N/A,unknown,spherical,20,0,4.00E-05,0.08
nbi_0046,polymeric,polystyrene,N/A,unknown,spherical,20,0,0.0002,0.16
nbi_0047,polymeric,polystyrene,N/A,unknown,spherical,20,0,1.30E-08,0
nbi_0047,polymeric,polystyrene,N/A,unknown,spherical,20,0,6.40E-08,0
nbi_0047,polymeric,polystyrene,N/A,unknown,spherical,20,0,3.20E-07,0
nbi_0047,polymeric,polystyrene,N/A,unknown,spherical,20,0,1.00E-06,0.16
nbi_0047,polymeric,polystyrene,N/A,unknown,spherical,20,0,8.00E-06,0.16
nbi_0047,polymeric,polystyrene,N/A,unknown,spherical,20,0,4.00E-05,0.24
nbi_0047,polymeric,polystyrene,N/A,unknown,spherical,20,0,0.0002,0.33
nbi_0048,polymeric,polystyrene,N/A,aldehyde-sulfate,spherical,20,0,1.30E-08,0
nbi_0048,polymeric,polystyrene,N/A,aldehyde-sulfate,spherical,20,0,6.40E-08,0
nbi_0048,polymeric,polystyrene,N/A,aldehyde-sulfate,spherical,20,0,3.20E-07,0
nbi_0048,polymeric,polystyrene,N/A,aldehyde-sulfate,spherical,20,0,1.00E-06,0.16
nbi_0048,polymeric,polystyrene,N/A,aldehyde-sulfate,spherical,20,0,8.00E-06,0.16
nbi_0048,polymeric,polystyrene,N/A,aldehyde-sulfate,spherical,20,0,4.00E-05,0.33
nbi_0048,polymeric,polystyrene,N/A,aldehyde-sulfate,spherical,20,0,0.0002,0.33
nbi_0072,metal,gold [Au],N/A,phosphatidylcholine,rod,7,0,1.60E-08,0
nbi_0072,metal,gold [Au],N/A,phosphatidylcholine,rod,7,0,8.00E-08,0
nbi_0072,metal,gold [Au],N/A,phosphatidylcholine,rod,7,0,4.00E-07,0.05
nbi_0072,metal,gold [Au],N/A,phosphatidylcholine,rod,7,0,2.00E-06,0.14
nbi_0072,metal,gold [Au],N/A,phosphatidylcholine,rod,7,0,1.00E-05,0.26
nbi_0072,metal,gold [Au],N/A,phosphatidylcholine,rod,7,0,5.00E-05,0.54
nbi_0072,metal,gold [Au],N/A,phosphatidylcholine,rod,7,0,0.00025,1
nbi_0073,metal,gold [Au],N/A,phosphatidylcholine,rod,7,0,1.60E-08,0
nbi_0073,metal,gold [Au],N/A,phosphatidylcholine,rod,7,0,8.00E-08,0
nbi_0073,metal,gold [Au],N/A,phosphatidylcholine,rod,7,0,4.00E-07,0.03
nbi_0073,metal,gold [Au],N/A,phosphatidylcholine,rod,7,0,2.00E-06,0.14
nbi_0073,metal,gold [Au],N/A,phosphatidylcholine,rod,7,0,1.00E-05,0.39
nbi_0073,metal,gold [Au],N/A,phosphatidylcholine,rod,7,0,5.00E-05,0.47
nbi_0073,metal,gold [Au],N/A,phosphatidylcholine,rod,7,0,0.00025,1
nbi_0074,metal,gold [Au],N/A,phosphatidylcholine,rod,22,0,1.60E-08,0
nbi_0074,metal,gold [Au],N/A,phosphatidylcholine,rod,22,0,8.00E-08,0
nbi_0074,metal,gold [Au],N/A,phosphatidylcholine,rod,22,0,4.00E-07,0.2
nbi_0074,metal,gold [Au],N/A,phosphatidylcholine,rod,22,0,2.00E-06,0.31
nbi_0074,metal,gold [Au],N/A,phosphatidylcholine,rod,22,0,1.00E-05,0.46
nbi_0074,metal,gold [Au],N/A,phosphatidylcholine,rod,22,0,5.00E-05,0.87
nbi_0074,metal,gold [Au],N/A,phosphatidylcholine,rod,22,0,0.00025,1
nbi_0075,metal,gold [Au],N/A,phosphatidylcholine,rod,14,0,1.60E-08,0
nbi_0075,metal,gold [Au],N/A,phosphatidylcholine,rod,14,0,8.00E-08,0.05
nbi_0075,metal,gold [Au],N/A,phosphatidylcholine,rod,14,0,4.00E-07,0.08
nbi_0075,metal,gold [Au],N/A,phosphatidylcholine,rod,14,0,2.00E-06,0.22
nbi_0075,metal,gold [Au],N/A,phosphatidylcholine,rod,14,0,1.00E-05,0.62
nbi_0075,metal,gold [Au],N/A,phosphatidylcholine,rod,14,0,5.00E-05,0.66
nbi_0075,metal,gold [Au],N/A,phosphatidylcholine,rod,14,0,0.00025,0.91
nbi_0076,metal,gold [Au],N/A,phosphatidylcholine,rod,14,0,1.60E-08,0.04
nbi_0076,metal,gold [Au],N/A,phosphatidylcholine,rod,14,0,8.00E-08,0.1
nbi_0076,metal,gold [Au],N/A,phosphatidylcholine,rod,14,0,4.00E-07,0.2
nbi_0076,metal,gold [Au],N/A,phosphatidylcholine,rod,14,0,2.00E-06,0.28
nbi_0076,metal,gold [Au],N/A,phosphatidylcholine,rod,14,0,1.00E-05,0.51
nbi_0076,metal,gold [Au],N/A,phosphatidylcholine,rod,14,0,5.00E-05,0.55
nbi_0076,metal,gold [Au],N/A,phosphatidylcholine,rod,14,0,0.00025,0.9
nbi_0077,cellulose,cellulose,N/A,unknown,fibrous,52.5,0,1.60E-08,0.14
nbi_0077,cellulose,cellulose,N/A,unknown,fibrous,52.5,0,8.00E-08,0.08
nbi_0077,cellulose,cellulose,N/A,unknown,fibrous,52.5,0,4.00E-07,0
nbi_0077,cellulose,cellulose,N/A,unknown,fibrous,52.5,0,2.00E-06,0.18
nbi_0077,cellulose,cellulose,N/A,unknown,fibrous,52.5,0,1.00E-05,0.21
nbi_0077,cellulose,cellulose,N/A,unknown,fibrous,52.5,0,5.00E-05,0.08
nbi_0077,cellulose,cellulose,N/A,unknown,fibrous,52.5,0,0.00025,0.05
nbi_0078,cellulose,cellulose,N/A,unknown,fibrous,52.5,0,1.60E-08,0.25
nbi_0078,cellulose,cellulose,N/A,unknown,fibrous,52.5,0,8.00E-08,0.12
nbi_0078,cellulose,cellulose,N/A,unknown,fibrous,52.5,0,4.00E-07,0.25
nbi_0078,cellulose,cellulose,N/A,unknown,fibrous,52.5,0,2.00E-06,0.08
nbi_0078,cellulose,cellulose,N/A,unknown,fibrous,52.5,0,1.00E-05,0.08
nbi_0078,cellulose,cellulose,N/A,unknown,fibrous,52.5,0,5.00E-05,0.12
nbi_0078,cellulose,cellulose,N/A,unknown,fibrous,52.5,0,0.00025,0.12
nbi_0085,metal oxide,zinc oxide [ZnO],N/A,oleic acid,unknown,62,0,1.60E-08,0.21
nbi_0085,metal oxide,zinc oxide [ZnO],N/A,oleic acid,unknown,62,0,8.00E-08,0.33
nbi_0085,metal oxide,zinc oxide [ZnO],N/A,oleic acid,unknown,62,0,4.00E-07,0.08
nbi_0085,metal oxide,zinc oxide [ZnO],N/A,oleic acid,unknown,62,0,2.00E-06,0.17
nbi_0085,metal oxide,zinc oxide [ZnO],N/A,oleic acid,unknown,62,0,1.00E-05,0.08
nbi_0085,metal oxide,zinc oxide [ZnO],N/A,oleic acid,unknown,62,0,5.00E-05,0.21
nbi_0085,metal oxide,zinc oxide [ZnO],N/A,oleic acid,unknown,62,0,0.00025,0.08
nbi_0086,metal oxide,zinc oxide [ZnO],N/A,oleic acid,unknown,26,0,1.60E-08,0.21
nbi_0086,metal oxide,zinc oxide [ZnO],N/A,oleic acid,unknown,26,0,8.00E-08,0.29
nbi_0086,metal oxide,zinc oxide [ZnO],N/A,oleic acid,unknown,26,0,4.00E-07,0.08
nbi_0086,metal oxide,zinc oxide [ZnO],N/A,oleic acid,unknown,26,0,2.00E-06,0.25
nbi_0086,metal oxide,zinc oxide [ZnO],N/A,oleic acid,unknown,26,0,1.00E-05,0.33
nbi_0086,metal oxide,zinc oxide [ZnO],N/A,oleic acid,unknown,26,0,5.00E-05,0.42
nbi_0086,metal oxide,zinc oxide [ZnO],N/A,oleic acid,unknown,26,0,0.00025,0.46
nbi_0087,metal oxide,zinc oxide [ZnO],N/A,unknown,unknown,18,0,1.60E-08,0.17
nbi_0087,metal oxide,zinc oxide [ZnO],N/A,unknown,unknown,18,0,8.00E-08,0.33
nbi_0087,metal oxide,zinc oxide [ZnO],N/A,unknown,unknown,18,0,4.00E-07,0.21
nbi_0087,metal oxide,zinc oxide [ZnO],N/A,unknown,unknown,18,0,2.00E-06,0.17
nbi_0087,metal oxide,zinc oxide [ZnO],N/A,unknown,unknown,18,0,1.00E-05,0.12
nbi_0087,metal oxide,zinc oxide [ZnO],N/A,unknown,unknown,18,0,5.00E-05,0.25
nbi_0087,metal oxide,zinc oxide [ZnO],N/A,unknown,unknown,18,0,0.00025,0.29
nbi_0088,metal oxide,zinc oxide [ZnO],N/A,unknown,unknown,26,0,1.60E-08,0.17
nbi_0088,metal oxide,zinc oxide [ZnO],N/A,unknown,unknown,26,0,8.00E-08,0.08
nbi_0088,metal oxide,zinc oxide [ZnO],N/A,unknown,unknown,26,0,4.00E-07,0.21
nbi_0088,metal oxide,zinc oxide [ZnO],N/A,unknown,unknown,26,0,2.00E-06,0.2
nbi_0088,metal oxide,zinc oxide [ZnO],N/A,unknown,unknown,26,0,1.00E-05,0.13
nbi_0088,metal oxide,zinc oxide [ZnO],N/A,unknown,unknown,26,0,5.00E-05,0.12
nbi_0088,metal oxide,zinc oxide [ZnO],N/A,unknown,unknown,26,0,0.00025,0.29
nbi_0089,metal oxide,zinc oxide [ZnO],N/A,octanoic acid,unknown,62,0,1.60E-08,0.16
nbi_0089,metal oxide,zinc oxide [ZnO],N/A,octanoic acid,unknown,62,0,8.00E-08,0.17
nbi_0089,metal oxide,zinc oxide [ZnO],N/A,octanoic acid,unknown,62,0,4.00E-07,0.29
nbi_0089,metal oxide,zinc oxide [ZnO],N/A,octanoic acid,unknown,62,0,2.00E-06,0.17
nbi_0089,metal oxide,zinc oxide [ZnO],N/A,octanoic acid,unknown,62,0,1.00E-05,0.39
nbi_0089,metal oxide,zinc oxide [ZnO],N/A,octanoic acid,unknown,62,0,5.00E-05,0.29
nbi_0089,metal oxide,zinc oxide [ZnO],N/A,octanoic acid,unknown,62,0,0.00025,0.33
nbi_0090,metal oxide,zinc oxide [ZnO],N/A,octanoic acid,unknown,26,0,1.60E-08,0.17
nbi_0090,metal oxide,zinc oxide [ZnO],N/A,octanoic acid,unknown,26,0,8.00E-08,0.21
nbi_0090,metal oxide,zinc oxide [ZnO],N/A,octanoic acid,unknown,26,0,4.00E-07,0.12
nbi_0090,metal oxide,zinc oxide [ZnO],N/A,octanoic acid,unknown,26,0,2.00E-06,0.25
nbi_0090,metal oxide,zinc oxide [ZnO],N/A,octanoic acid,unknown,26,0,1.00E-05,0.12
nbi_0090,metal oxide,zinc oxide [ZnO],N/A,octanoic acid,unknown,26,0,5.00E-05,0.38
nbi_0090,metal oxide,zinc oxide [ZnO],N/A,octanoic acid,unknown,26,0,0.00025,0.29
nbi_0091,metal oxide,zinc oxide [ZnO],N/A,para-nitrobenzoic acid,unknown,62,0,1.60E-08,0
nbi_0091,metal oxide,zinc oxide [ZnO],N/A,para-nitrobenzoic acid,unknown,62,0,8.00E-08,0.04
nbi_0091,metal oxide,zinc oxide [ZnO],N/A,para-nitrobenzoic acid,unknown,62,0,4.00E-07,0.08
nbi_0091,metal oxide,zinc oxide [ZnO],N/A,para-nitrobenzoic acid,unknown,62,0,2.00E-06,0.17
nbi_0091,metal oxide,zinc oxide [ZnO],N/A,para-nitrobenzoic acid,unknown,62,0,1.00E-05,0.04
nbi_0091,metal oxide,zinc oxide [ZnO],N/A,para-nitrobenzoic acid,unknown,62,0,5.00E-05,0.04
nbi_0091,metal oxide,zinc oxide [ZnO],N/A,para-nitrobenzoic acid,unknown,62,0,0.00025,0.12
nbi_0092,metal oxide,zinc oxide [ZnO],N/A,para-nitrobenzoic acid,unknown,26,0,1.60E-08,0
nbi_0092,metal oxide,zinc oxide [ZnO],N/A,para-nitrobenzoic acid,unknown,26,0,8.00E-08,0
nbi_0092,metal oxide,zinc oxide [ZnO],N/A,para-nitrobenzoic acid,unknown,26,0,4.00E-07,0
nbi_0092,metal oxide,zinc oxide [ZnO],N/A,para-nitrobenzoic acid,unknown,26,0,2.00E-06,0.04
nbi_0092,metal oxide,zinc oxide [ZnO],N/A,para-nitrobenzoic acid,unknown,26,0,1.00E-05,0.07
nbi_0092,metal oxide,zinc oxide [ZnO],N/A,para-nitrobenzoic acid,unknown,26,0,5.00E-05,0.04
nbi_0092,metal oxide,zinc oxide [ZnO],N/A,para-nitrobenzoic acid,unknown,26,0,0.00025,0.05
nbi_0093,metal oxide,zinc oxide [ZnO],N/A,cyclohexane carboxilic acid,unknown,62,0,1.60E-08,0.11
nbi_0093,metal oxide,zinc oxide [ZnO],N/A,cyclohexane carboxilic acid,unknown,62,0,8.00E-08,0
nbi_0093,metal oxide,zinc oxide [ZnO],N/A,cyclohexane carboxilic acid,unknown,62,0,4.00E-07,0.12
nbi_0093,metal oxide,zinc oxide [ZnO],N/A,cyclohexane carboxilic acid,unknown,62,0,2.00E-06,0.29
nbi_0093,metal oxide,zinc oxide [ZnO],N/A,cyclohexane carboxilic acid,unknown,62,0,1.00E-05,0.29
nbi_0093,metal oxide,zinc oxide [ZnO],N/A,cyclohexane carboxilic acid,unknown,62,0,5.00E-05,0.25
nbi_0093,metal oxide,zinc oxide [ZnO],N/A,cyclohexane carboxilic acid,unknown,62,0,0.00025,0.29
nbi_0094,metal oxide,zinc oxide [ZnO],N/A,cyclohexane carboxilic acid,unknown,26,0,1.60E-08,0.03
nbi_0094,metal oxide,zinc oxide [ZnO],N/A,cyclohexane carboxilic acid,unknown,26,0,8.00E-08,0.04
nbi_0094,metal oxide,zinc oxide [ZnO],N/A,cyclohexane carboxilic acid,unknown,26,0,4.00E-07,0.08
nbi_0094,metal oxide,zinc oxide [ZnO],N/A,cyclohexane carboxilic acid,unknown,26,0,2.00E-06,0
nbi_0094,metal oxide,zinc oxide [ZnO],N/A,cyclohexane carboxilic acid,unknown,26,0,1.00E-05,0
nbi_0094,metal oxide,zinc oxide [ZnO],N/A,cyclohexane carboxilic acid,unknown,26,0,5.00E-05,0
nbi_0094,metal oxide,zinc oxide [ZnO],N/A,cyclohexane carboxilic acid,unknown,26,0,0.00025,0.13
nbi_0095,metal oxide,zinc oxide [ZnO],N/A,benzoic acid,unknown,62,0,1.60E-08,0.29
nbi_0095,metal oxide,zinc oxide [ZnO],N/A,benzoic acid,unknown,62,0,8.00E-08,0.16
nbi_0095,metal oxide,zinc oxide [ZnO],N/A,benzoic acid,unknown,62,0,4.00E-07,0.22
nbi_0095,metal oxide,zinc oxide [ZnO],N/A,benzoic acid,unknown,62,0,2.00E-06,0.08
nbi_0095,metal oxide,zinc oxide [ZnO],N/A,benzoic acid,unknown,62,0,1.00E-05,0.26
nbi_0095,metal oxide,zinc oxide [ZnO],N/A,benzoic acid,unknown,62,0,5.00E-05,0.17
nbi_0095,metal oxide,zinc oxide [ZnO],N/A,benzoic acid,unknown,62,0,0.00025,0.17
nbi_0096,metal oxide,zinc oxide [ZnO],N/A,benzoic acid,unknown,26,0,1.60E-08,0.16
nbi_0096,metal oxide,zinc oxide [ZnO],N/A,benzoic acid,unknown,26,0,8.00E-08,0.29
nbi_0096,metal oxide,zinc oxide [ZnO],N/A,benzoic acid,unknown,26,0,4.00E-07,0.08
nbi_0096,metal oxide,zinc oxide [ZnO],N/A,benzoic acid,unknown,26,0,2.00E-06,0.33
nbi_0096,metal oxide,zinc oxide [ZnO],N/A,benzoic acid,unknown,26,0,1.00E-05,0.08
nbi_0096,metal oxide,zinc oxide [ZnO],N/A,benzoic acid,unknown,26,0,5.00E-05,0.21
nbi_0096,metal oxide,zinc oxide [ZnO],N/A,benzoic acid,unknown,26,0,0.00025,0.2
nbi_0097,metal oxide,silicon dioxide [SiO2],N/A,unknown,unknown,54,+,1.60E-08,0.29
nbi_0097,metal oxide,silicon dioxide [SiO2],N/A,unknown,unknown,54,+,8.00E-08,0.21
nbi_0097,metal oxide,silicon dioxide [SiO2],N/A,unknown,unknown,54,+,4.00E-07,0.17
nbi_0097,metal oxide,silicon dioxide [SiO2],N/A,unknown,unknown,54,+,2.00E-06,0.13
nbi_0097,metal oxide,silicon dioxide [SiO2],N/A,unknown,unknown,54,+,1.00E-05,0.18
nbi_0097,metal oxide,silicon dioxide [SiO2],N/A,unknown,unknown,54,+,5.00E-05,0.14
nbi_0097,metal oxide,silicon dioxide [SiO2],N/A,unknown,unknown,54,+,0.00025,0.21
nbi_0105,metal,silver [Ag],N/A,citrate,spherical,10.1,0,1.40E-08,0.08
nbi_0105,metal,silver [Ag],N/A,citrate,spherical,10.1,0,7.20E-08,0.05
nbi_0105,metal,silver [Ag],N/A,citrate,spherical,10.1,0,3.60E-07,0.2
nbi_0105,metal,silver [Ag],N/A,citrate,spherical,10.1,0,1.00E-06,0.1
nbi_0105,metal,silver [Ag],N/A,citrate,spherical,10.1,0,9.00E-06,0.54
nbi_0105,metal,silver [Ag],N/A,citrate,spherical,10.1,0,4.50E-05,0.85
nbi_0105,metal,silver [Ag],N/A,citrate,spherical,10.1,0,0.000225,1
nbi_0106,metal,silver [Ag],gold [Au],phosphate,spherical,20.7,0,1.60E-08,0.17
nbi_0106,metal,silver [Ag],gold [Au],phosphate,spherical,20.7,0,8.00E-08,0.13
nbi_0106,metal,silver [Ag],gold [Au],phosphate,spherical,20.7,0,4.00E-07,0.08
nbi_0106,metal,silver [Ag],gold [Au],phosphate,spherical,20.7,0,2.00E-06,0.08
nbi_0106,metal,silver [Ag],gold [Au],phosphate,spherical,20.7,0,1.00E-05,0.5
nbi_0106,metal,silver [Ag],gold [Au],phosphate,spherical,20.7,0,5.00E-05,0.82
nbi_0106,metal,silver [Ag],gold [Au],phosphate,spherical,20.7,0,0.00025,0.92
nbi_0107,metal,silver [Ag],gold [Au],phosphate,spherical,33.15,0,1.60E-08,0
nbi_0107,metal,silver [Ag],gold [Au],phosphate,spherical,33.15,0,8.00E-08,0.2
nbi_0107,metal,silver [Ag],gold [Au],phosphate,spherical,33.15,0,4.00E-07,0
nbi_0107,metal,silver [Ag],gold [Au],phosphate,spherical,33.15,0,2.00E-06,0.08
nbi_0107,metal,silver [Ag],gold [Au],phosphate,spherical,33.15,0,1.00E-05,0.13
nbi_0107,metal,silver [Ag],gold [Au],phosphate,spherical,33.15,0,5.00E-05,0.14
nbi_0107,metal,silver [Ag],gold [Au],phosphate,spherical,33.15,0,0.00025,1
nbi_0108,metal,silver [Ag],gold [Au],phosphate,spherical,40.8,0,1.60E-08,0.27
nbi_0108,metal,silver [Ag],gold [Au],phosphate,spherical,40.8,0,8.00E-08,0.09
nbi_0108,metal,silver [Ag],gold [Au],phosphate,spherical,40.8,0,4.00E-07,0.1
nbi_0108,metal,silver [Ag],gold [Au],phosphate,spherical,40.8,0,2.00E-06,0.37
nbi_0108,metal,silver [Ag],gold [Au],phosphate,spherical,40.8,0,1.00E-05,0.25
nbi_0108,metal,silver [Ag],gold [Au],phosphate,spherical,40.8,0,5.00E-05,0.47
nbi_0108,metal,silver [Ag],gold [Au],phosphate,spherical,40.8,0,0.00025,1
nbi_0109,metal,silver [Ag],gold [Au],phosphate,spherical,52.95,0,1.60E-08,0.26
nbi_0109,metal,silver [Ag],gold [Au],phosphate,spherical,52.95,0,8.00E-08,0.14
nbi_0109,metal,silver [Ag],gold [Au],phosphate,spherical,52.95,0,4.00E-07,0.01
nbi_0109,metal,silver [Ag],gold [Au],phosphate,spherical,52.95,0,2.00E-06,0.12
nbi_0109,metal,silver [Ag],gold [Au],phosphate,spherical,52.95,0,1.00E-05,0.14
nbi_0109,metal,silver [Ag],gold [Au],phosphate,spherical,52.95,0,5.00E-05,0.74
nbi_0109,metal,silver [Ag],gold [Au],phosphate,spherical,52.95,0,0.00025,1
nbi_0110,metal,silver [Ag],gold [Au],phosphate,spherical,61.45,0,1.60E-08,0.03
nbi_0110,metal,silver [Ag],gold [Au],phosphate,spherical,61.45,0,8.00E-08,0.16
nbi_0110,metal,silver [Ag],gold [Au],phosphate,spherical,61.45,0,4.00E-07,0
nbi_0110,metal,silver [Ag],gold [Au],phosphate,spherical,61.45,0,2.00E-06,0.11
nbi_0110,metal,silver [Ag],gold [Au],phosphate,spherical,61.45,0,1.00E-05,0.28
nbi_0110,metal,silver [Ag],gold [Au],phosphate,spherical,61.45,0,5.00E-05,0.47
nbi_0110,metal,silver [Ag],gold [Au],phosphate,spherical,61.45,0,0.00025,1
nbi_0111,metal,silver [Ag],gold [Au],phosphate,spherical,67.9,0,1.40E-08,0.03
nbi_0111,metal,silver [Ag],gold [Au],phosphate,spherical,67.9,0,6.80E-08,0.16
nbi_0111,metal,silver [Ag],gold [Au],phosphate,spherical,67.9,0,3.40E-07,0.14
nbi_0111,metal,silver [Ag],gold [Au],phosphate,spherical,67.9,0,1.00E-06,0.17
nbi_0111,metal,silver [Ag],gold [Au],phosphate,spherical,67.9,0,8.00E-06,0.41
nbi_0111,metal,silver [Ag],gold [Au],phosphate,spherical,67.9,0,4.20E-05,0.74
nbi_0111,metal,silver [Ag],gold [Au],phosphate,spherical,67.9,0,0.000212,0.99
nbi_0112,metal,silver [Ag],gold [Au],phosphate,spherical,70.25,0,1.60E-08,0.03
nbi_0112,metal,silver [Ag],gold [Au],phosphate,spherical,70.25,0,8.00E-08,0.02
nbi_0112,metal,silver [Ag],gold [Au],phosphate,spherical,70.25,0,4.00E-07,0
nbi_0112,metal,silver [Ag],gold [Au],phosphate,spherical,70.25,0,2.00E-06,0.16
nbi_0112,metal,silver [Ag],gold [Au],phosphate,spherical,70.25,0,1.00E-05,0.24
nbi_0112,metal,silver [Ag],gold [Au],phosphate,spherical,70.25,0,5.00E-05,0.45
nbi_0112,metal,silver [Ag],gold [Au],phosphate,spherical,70.25,0,0.00025,1
nbi_0113,metal,silver [Ag],gold [Au],phosphate,spherical,92.25,0,1.40E-08,0.16
nbi_0113,metal,silver [Ag],gold [Au],phosphate,spherical,92.25,0,6.90E-08,0.09
nbi_0113,metal,silver [Ag],gold [Au],phosphate,spherical,92.25,0,3.40E-07,0.08
nbi_0113,metal,silver [Ag],gold [Au],phosphate,spherical,92.25,0,1.00E-06,0.08
nbi_0113,metal,silver [Ag],gold [Au],phosphate,spherical,92.25,0,8.00E-06,0.01
nbi_0113,metal,silver [Ag],gold [Au],phosphate,spherical,92.25,0,4.30E-05,0.75
nbi_0113,metal,silver [Ag],gold [Au],phosphate,spherical,92.25,0,0.000215,1
nbi_0114,metal,silver [Ag],gold [Au],phosphate,spherical,101.05,0,1.60E-08,0
nbi_0114,metal,silver [Ag],gold [Au],phosphate,spherical,101.05,0,8.00E-08,0.01
nbi_0114,metal,silver [Ag],gold [Au],phosphate,spherical,101.05,0,4.00E-07,0.08
nbi_0114,metal,silver [Ag],gold [Au],phosphate,spherical,101.05,0,2.00E-06,0.08
nbi_0114,metal,silver [Ag],gold [Au],phosphate,spherical,101.05,0,1.00E-05,0
nbi_0114,metal,silver [Ag],gold [Au],phosphate,spherical,101.05,0,5.00E-05,0.1
nbi_0114,metal,silver [Ag],gold [Au],phosphate,spherical,101.05,0,0.00025,1
nbi_0115,metal,silver [Ag],gold [Au],phosphate,spherical,122.1,0,1.60E-08,0.09
nbi_0115,metal,silver [Ag],gold [Au],phosphate,spherical,122.1,0,8.00E-08,0.09
nbi_0115,metal,silver [Ag],gold [Au],phosphate,spherical,122.1,0,4.00E-07,0
nbi_0115,metal,silver [Ag],gold [Au],phosphate,spherical,122.1,0,2.00E-06,0.25
nbi_0115,metal,silver [Ag],gold [Au],phosphate,spherical,122.1,0,1.00E-05,0.08
nbi_0115,metal,silver [Ag],gold [Au],phosphate,spherical,122.1,0,5.00E-05,0.09
